Repository: cpkm/beamtools

## Data Objects
All raw data in the package is handle via a DataObject where the data is stored as object attributes. Data objects are created from dictionaries (set of key/value pairs) and the Data Object attributes are defined by the dictionary keys. The class definition can be found in `.import_data_file.py`.
All `DataObject` instances posses the class method `fields()`. Calling `DataObject.fields()` returns a list of the onjects attributes. This can be used to view the names available data arrays.

File: beamtools/resourses/rp_photonics_crosssections.csv
Absorption and Emission cross sections are only a function of host glass composition,,
Yb-doped Germanosilicate Fiber Cross-sections,,
From R. Paschotta (www.rp-photonics.com),,
,,
Yb absorption and emission Cross-Sections for germanosilicate fibers,,
m,m^2,m^2
wavelength,absorption,emission
8.8750E-07,5.0305E-25,6.6717E-27
8.8800E-07,5.1305E-25,7.1460E-27
8.8850E-07,5.2304E-25,7.6203E-27
8.8900E-07,5.3304E-25,8.0946E-27
8.8950E-07,5.4304E-25,8.5689E-27
8.9000E-07,5.5295E-25,9.0431E-27
8.9050E-07,5.6263E-25,9.5174E-27
8.9100E-07,5.7231E-25,9.9917E-27
8.9150E-07,5.8199E-25,1.0466E-26
8.9200E-07,5.9167E-25,1.0940E-26
8.9250E-07,6.0135E-25,1.1415E-26
8.9300E-07,6.1102E-25,1.1889E-26
8.9350E-07,6.2070E-25,1.2363E-26
8.9400E-07,6.3038E-25,1.2837E-26
8.9450E-07,6.3915E-25,1.3312E-26
8.9500E-07,6.4686E-25,1.3786E-26
8.9550E-07,6.5457E-25,1.4260E-26
8.9600E-07,6.6229E-25,1.4735E-26
8.9650E-07,6.7000E-25,1.5209E-26
8.9700E-07,6.7771E-25,1.5683E-26
8.9750E-07,6.8542E-25,1.6157E-26
8.9800E-07,6.9313E-25,1.6632E-26
8.9850E-07,6.9920E-25,1.7106E-26
8.9900E-07,7.0407E-25,1.7580E-26
8.9950E-07,7.0895E-25,1.8054E-26
9.0000E-07,7.1382E-25,1.8529E-26
9.0050E-07,7.2092E-25,1.9003E-26
9.0100E-07,7.2841E-25,1.9477E-26
9.0150E-07,7.3591E-25,1.9960E-26
9.0200E-07,7.4341E-25,2.0529E-26
9.0250E-07,7.5091E-25,2.1098E-26
9.0300E-07,7.5840E-25,2.1667E-26
9.0350E-07,7.6398E-25,2.2236E-26
9.0400E-07,7.6807E-25,2.2805E-26
9.0450E-07,7.7216E-25,2.3374E-26
9.0500E-07,7.7626E-25,2.3944E-26
9.0550E-07,7.8032E-25,2.4513E-26
9.0600E-07,7.8438E-25,2.5082E-26
9.0650E-07,7.8844E-25,2.5651E-26
9.0700E-07,7.9250E-25,2.6220E-26
9.0750E-07,7.9656E-25,2.6789E-26
9.0800E-07,8.0062E-25,2.7358E-26
9.0850E-07,8.0467E-25,2.7928E-26
9.0900E-07,8.0873E-25,2.8497E-26
9.0950E-07,8.1279E-25,2.9066E-26
9.1000E-07,8.1687E-25,2.9635E-26
9.1050E-07,8.2097E-25,3.0204E-26
9.1100E-07,8.2507E-25,3.0773E-26
9.1150E-07,8.2844E-25,3.1342E-26
9.1200E-07,8.2745E-25,3.1912E-26
9.1250E-07,8.2645E-25,3.2481E-26
9.1300E-07,8.2546E-25,3.3050E-26
9.1350E-07,8.2447E-25,3.3763E-26
9.1400E-07,8.2347E-25,3.4522E-26
9.1450E-07,8.2248E-25,3.5281E-26
9.1500E-07,8.2149E-25,3.6040E-26
9.1550E-07,8.1997E-25,3.6799E-26
9.1600E-07,8.1798E-25,3.7558E-26
9.1650E-07,8.1599E-25,3.8316E-26
9.1700E-07,8.1269E-25,3.9075E-26
9.1750E-07,8.0788E-25,3.9834E-26
9.1800E-07,8.0306E-25,4.0593E-26
9.1850E-07,7.9825E-25,4.1352E-26
9.1900E-07,7.9343E-25,4.2111E-26
9.1950E-07,7.8861E-25,4.2869E-26
9.2000E-07,7.8380E-25,4.3628E-26
9.2050E-07,7.7898E-25,4.4387E-26
9.2100E-07,7.7095E-25,4.5146E-26
9.2150E-07,7.6138E-25,4.5905E-26
9.2200E-07,7.5429E-25,4.6575E-26
9.2250E-07,7.4701E-25,4.7005E-26
9.2300E-07,7.3826E-25,4.7434E-26
9.2350E-07,7.2951E-25,4.7864E-26
9.2400E-07,7.2076E-25,4.8294E-26
9.2450E-07,7.1201E-25,4.8723E-26
9.2500E-07,7.0326E-25,4.9153E-26
9.2550E-07,6.9394E-25,4.9582E-26
9.2600E-07,6.8252E-25,5.0012E-26
9.2650E-07,6.7110E-25,5.0441E-26
9.2700E-07,6.5968E-25,5.0871E-26
9.2750E-07,6.4829E-25,5.1300E-26
9.2800E-07,6.3690E-25,5.1730E-26
9.2850E-07,6.2552E-25,5.2159E-26
9.2900E-07,6.1414E-25,5.2589E-26
9.2950E-07,6.0275E-25,5.3018E-26
9.3000E-07,5.9137E-25,5.3448E-26
9.3050E-07,5.7999E-25,5.3878E-26
9.3100E-07,5.6640E-25,5.4307E-26
9.3150E-07,5.5217E-25,5.4737E-26
9.3200E-07,5.3794E-25,5.5166E-26
9.3250E-07,5.2371E-25,5.5596E-26
9.3300E-07,5.0980E-25,5.6025E-26
9.3350E-07,4.9842E-25,5.6455E-26
9.3400E-07,4.8704E-25,5.6884E-26
9.3450E-07,4.7742E-25,5.7314E-26
9.3500E-07,4.6832E-25,5.7743E-26
9.3550E-07,4.5921E-25,5.8173E-26
9.3600E-07,4.5011E-25,5.8602E-26
9.3650E-07,4.4100E-25,5.9032E-26
9.3700E-07,4.3189E-25,5.9462E-26
9.3750E-07,4.2063E-25,5.9911E-26
9.3800E-07,4.0925E-25,6.0395E-26
9.3850E-07,3.9787E-25,6.0880E-26
9.3900E-07,3.8750E-25,6.1364E-26
9.3950E-07,3.7840E-25,6.1849E-26
9.4000E-07,3.6929E-25,6.2333E-26
9.4050E-07,3.6019E-25,6.2817E-26
9.4100E-07,3.5108E-25,6.3302E-26
9.4150E-07,3.4197E-25,6.3786E-26
9.4200E-07,3.3146E-25,6.4270E-26
9.4250E-07,3.2522E-25,6.4755E-26
9.4300E-07,3.2522E-25,6.5239E-26
9.4350E-07,3.2438E-25,6.5724E-26
9.4400E-07,3.1738E-25,6.6208E-26
9.4450E-07,3.1037E-25,6.6692E-26
9.4500E-07,3.0337E-25,6.7177E-26
9.4550E-07,2.9636E-25,6.7661E-26
9.4600E-07,2.8936E-25,6.8145E-26
9.4650E-07,2.8236E-25,6.8630E-26
9.4700E-07,2.7535E-25,6.9114E-26
9.4750E-07,2.6967E-25,6.9598E-26
9.4800E-07,2.6512E-25,7.0083E-26
9.4850E-07,2.6056E-25,7.0567E-26
9.4900E-07,2.5759E-25,7.1052E-26
9.4950E-07,2.5557E-25,7.1536E-26
9.5000E-07,2.5355E-25,7.2020E-26
9.5050E-07,2.5153E-25,7.2505E-26
9.5100E-07,2.4951E-25,7.2989E-26
9.5150E-07,2.4749E-25,7.4374E-26
9.5200E-07,2.4547E-25,7.5796E-26
9.5250E-07,2.4345E-25,7.7219E-26
9.5300E-07,2.4146E-25,7.8642E-26
9.5350E-07,2.4131E-25,8.0065E-26
9.5400E-07,2.4116E-25,8.1488E-26
9.5450E-07,2.4102E-25,8.2911E-26
9.5500E-07,2.4161E-25,8.4334E-26
9.5550E-07,2.4324E-25,8.5756E-26
9.5600E-07,2.4487E-25,8.7717E-26
9.5650E-07,2.4650E-25,8.9993E-26
9.5700E-07,2.4814E-25,9.2270E-26
9.5750E-07,2.4977E-25,9.4546E-26
9.5800E-07,2.5140E-25,9.6823E-26
9.5850E-07,2.5304E-25,9.9100E-26
9.5900E-07,2.5499E-25,1.0319E-25
9.5950E-07,2.5751E-25,1.0775E-25
9.6000E-07,2.6018E-25,1.1230E-25
9.6050E-07,2.6302E-25,1.1786E-25
9.6100E-07,2.6612E-25,1.2355E-25
9.6150E-07,2.7087E-25,1.2924E-25
9.6200E-07,2.7561E-25,1.3493E-25
9.6250E-07,2.8035E-25,1.4063E-25
9.6300E-07,2.8509E-25,1.4632E-25
9.6350E-07,2.8984E-25,1.5201E-25
9.6400E-07,2.9458E-25,1.5938E-25
9.6450E-07,3.0023E-25,1.6749E-25
9.6500E-07,3.1162E-25,1.7887E-25
9.6550E-07,3.2300E-25,1.9025E-25
9.6600E-07,3.3869E-25,2.0164E-25
9.6650E-07,3.5543E-25,2.1302E-25
9.6700E-07,3.7217E-25,2.2978E-25
9.6750E-07,3.8891E-25,2.5254E-25
9.6800E-07,4.1136E-25,2.7770E-25
9.6850E-07,4.4099E-25,3.1754E-25
9.6900E-07,5.3288E-25,3.5738E-25
9.6950E-07,6.4281E-25,4.2020E-25
9.7000E-07,7.5664E-25,5.0310E-25
9.7050E-07,8.7046E-25,6.0768E-25
9.7100E-07,9.8834E-25,7.3951E-25
9.7150E-07,1.2321E-24,9.0212E-25
9.7200E-07,1.4527E-24,1.0842E-24
9.7250E-07,1.6049E-24,1.3053E-24
9.7300E-07,1.8461E-24,1.5503E-24
9.7350E-07,2.0978E-24,1.7934E-24
9.7400E-07,2.3427E-24,2.0297E-24
9.7450E-07,2.5534E-24,2.2453E-24
9.7500E-07,2.5898E-24,2.4170E-24
9.7550E-07,2.6262E-24,2.5612E-24
9.7600E-07,2.5600E-24,2.6121E-24
9.7650E-07,2.4034E-24,2.5211E-24
9.7700E-07,2.2708E-24,2.3858E-24
9.7750E-07,2.0250E-24,2.2127E-24
9.7800E-07,1.7535E-24,2.0196E-24
9.7850E-07,1.5259E-24,1.8121E-24
9.7900E-07,1.2982E-24,1.5902E-24
9.7950E-07,1.1259E-24,1.3906E-24
9.8000E-07,9.3124E-25,1.1821E-24
9.8050E-07,8.1316E-25,1.0011E-24
9.8100E-07,5.8646E-25,8.5258E-25
9.8150E-07,5.1348E-25,7.2891E-25
9.8200E-07,4.7071E-25,6.2509E-25
9.8250E-07,3.7965E-25,5.4541E-25
9.8300E-07,3.4467E-25,4.8256E-25
9.8350E-07,3.0686E-25,4.3394E-25
9.8400E-07,2.6824E-25,3.9584E-25
9.8450E-07,2.3727E-25,3.6446E-25
9.8500E-07,2.1538E-25,3.3966E-25
9.8550E-07,2.0419E-25,3.2346E-25
9.8600E-07,1.9407E-25,3.1208E-25
9.8650E-07,1.8395E-25,3.0070E-25
9.8700E-07,1.7383E-25,2.8931E-25
9.8750E-07,1.6372E-25,2.8042E-25
9.8800E-07,1.5360E-25,2.7283E-25
9.8850E-07,1.4853E-25,2.7040E-25
9.8900E-07,1.4397E-25,2.6851E-25
9.8950E-07,1.3942E-25,2.6661E-25
9.9000E-07,1.3687E-25,2.6471E-25
9.9050E-07,1.3434E-25,2.6282E-25
9.9100E-07,1.3181E-25,2.6092E-25
9.9150E-07,1.2928E-25,2.5902E-25
9.9200E-07,1.2676E-25,2.6023E-25
9.9250E-07,1.2423E-25,2.6175E-25
9.9300E-07,1.2170E-25,2.6327E-25
9.9350E-07,1.1917E-25,2.6478E-25
9.9400E-07,1.1664E-25,2.6630E-25
9.9450E-07,1.1411E-25,2.6782E-25
9.9500E-07,1.1227E-25,2.6934E-25
9.9550E-07,1.1113E-25,2.7085E-25
9.9600E-07,1.0999E-25,2.7259E-25
9.9650E-07,1.0885E-25,2.7543E-25
9.9700E-07,1.0771E-25,2.7828E-25
9.9750E-07,1.0658E-25,2.8113E-25
9.9800E-07,1.0544E-25,2.8397E-25
9.9850E-07,1.0430E-25,2.8767E-25
9.9900E-07,1.0316E-25,2.9222E-25
9.9950E-07,1.0202E-25,2.9677E-25
1.0000E-06,1.0088E-25,3.0310E-25
1.0005E-06,9.9747E-26,3.1069E-25
1.0010E-06,9.9558E-26,3.2144E-25
1.0015E-06,9.9558E-26,3.2775E-25
1.0020E-06,9.9558E-26,3.3155E-25
1.0025E-06,9.9558E-26,3.3534E-25
1.0030E-06,9.9558E-26,3.3927E-25
1.0035E-06,9.9558E-26,3.4382E-25
1.0040E-06,9.9558E-26,3.4837E-25
1.0045E-06,9.9558E-26,3.5321E-25
1.0050E-06,9.9558E-26,3.5890E-25
1.0055E-06,9.9558E-26,3.6460E-25
1.0060E-06,9.9558E-26,3.7204E-25
1.0065E-06,9.9362E-26,3.8028E-25
1.0070E-06,9.8223E-26,3.9166E-25
1.0075E-06,9.7085E-26,4.0304E-25
1.0080E-06,9.5947E-26,4.1442E-25
1.0085E-06,9.4809E-26,4.2325E-25
1.0090E-06,9.3670E-26,4.3084E-25
1.0095E-06,9.2532E-26,4.3843E-25
1.0100E-06,9.1394E-26,4.4668E-25
1.0105E-06,9.0256E-26,4.5806E-25
1.0110E-06,8.9117E-26,4.6945E-25
1.0115E-06,8.7979E-26,4.8083E-25
1.0120E-06,8.6841E-26,4.8965E-25
1.0125E-06,8.6283E-26,4.9723E-25
1.0130E-06,8.6283E-26,5.0201E-25
1.0135E-06,8.6283E-26,5.0656E-25
1.0140E-06,8.6283E-26,5.1119E-25
1.0145E-06,8.6283E-26,5.2258E-25
1.0150E-06,8.6283E-26,5.3396E-25
1.0155E-06,8.6283E-26,5.4277E-25
1.0160E-06,8.6283E-26,5.5035E-25
1.0165E-06,8.6283E-26,5.5618E-25
1.0170E-06,8.6283E-26,5.6187E-25
1.0175E-06,8.6283E-26,5.6756E-25
1.0180E-06,8.6283E-26,5.7325E-25
1.0185E-06,8.5317E-26,5.7894E-25
1.0190E-06,8.4179E-26,5.8463E-25
1.0195E-06,8.3041E-26,5.9033E-25
1.0200E-06,8.1903E-26,5.9602E-25
1.0205E-06,8.0764E-26,6.0171E-25
1.0210E-06,7.9626E-26,6.0672E-25
1.0215E-06,7.8488E-26,6.1127E-25
1.0220E-06,7.7350E-26,6.1582E-25
1.0225E-06,7.6211E-26,6.1948E-25
1.0230E-06,7.5073E-26,6.2274E-25
1.0235E-06,7.3935E-26,6.2599E-25
1.0240E-06,7.2796E-26,6.2924E-25
1.0245E-06,7.1658E-26,6.3159E-25
1.0250E-06,7.0520E-26,6.3334E-25
1.0255E-06,6.9382E-26,6.3509E-25
1.0260E-06,6.8243E-26,6.3684E-25
1.0265E-06,6.7105E-26,6.3859E-25
1.0270E-06,6.5967E-26,6.4034E-25
1.0275E-06,6.4829E-26,6.4209E-25
1.0280E-06,6.3690E-26,6.4376E-25
1.0285E-06,6.2552E-26,6.4169E-25
1.0290E-06,6.1414E-26,6.3962E-25
1.0295E-06,6.0275E-26,6.3755E-25
1.0300E-06,5.8912E-26,6.3548E-25
1.0305E-06,5.7345E-26,6.3341E-25
1.0310E-06,5.5779E-26,6.3134E-25
1.0315E-06,5.4212E-26,6.2706E-25
1.0320E-06,5.2645E-26,6.2137E-25
1.0325E-06,5.1078E-26,6.1568E-25
1.0330E-06,4.9511E-26,6.0999E-25
1.0335E-06,4.7945E-26,6.0430E-25
1.0340E-06,4.6378E-26,5.9861E-25
1.0345E-06,4.4811E-26,5.9291E-25
1.0350E-06,4.2424E-26,5.8722E-25
1.0355E-06,3.9517E-26,5.8153E-25
1.0360E-06,3.6610E-26,5.7531E-25
1.0365E-06,3.3703E-26,5.6772E-25
1.0370E-06,3.3186E-26,5.5812E-25
1.0375E-06,3.3186E-26,5.4812E-25
1.0380E-06,3.3186E-26,5.4053E-25
1.0385E-06,3.3186E-26,5.3411E-25
1.0390E-06,3.3186E-26,5.2842E-25
1.0395E-06,3.3186E-26,5.2273E-25
1.0400E-06,3.2573E-26,5.1704E-25
1.0405E-06,3.1698E-26,5.1134E-25
1.0410E-06,3.0822E-26,5.0565E-25
1.0415E-06,2.9946E-26,4.9996E-25
1.0420E-06,2.9071E-26,4.9310E-25
1.0425E-06,2.8195E-26,4.8551E-25
1.0430E-06,2.7320E-26,4.7462E-25
1.0435E-06,2.6444E-26,4.6591E-25
1.0440E-06,2.5568E-26,4.5832E-25
1.0445E-06,2.4693E-26,4.5254E-25
1.0450E-06,2.3817E-26,4.4685E-25
1.0455E-06,2.2942E-26,4.4116E-25
1.0460E-06,2.2066E-26,4.3546E-25
1.0465E-06,2.1190E-26,4.2977E-25
1.0470E-06,2.0315E-26,4.2408E-25
1.0475E-06,1.9912E-26,4.1839E-25
1.0480E-06,1.9912E-26,4.1451E-25
1.0485E-06,1.9912E-26,4.1072E-25
1.0490E-06,1.9912E-26,4.0692E-25
1.0495E-06,1.9912E-26,4.0313E-25
1.0500E-06,1.9912E-26,3.9934E-25
1.0505E-06,1.9912E-26,3.9554E-25
1.0510E-06,1.9912E-26,3.9175E-25
1.0515E-06,1.9912E-26,3.8613E-25
1.0520E-06,1.9912E-26,3.8044E-25
1.0525E-06,1.9912E-26,3.7475E-25
1.0530E-06,1.9912E-26,3.6906E-25
1.0535E-06,1.9912E-26,3.6421E-25
1.0540E-06,1.9912E-26,3.6136E-25
1.0545E-06,1.9912E-26,3.5851E-25
1.0550E-06,1.9912E-26,3.5567E-25
1.0555E-06,1.9912E-26,3.5282E-25
1.0560E-06,1.9912E-26,3.5034E-25
1.0565E-06,1.9912E-26,3.4806E-25
1.0570E-06,1.9912E-26,3.4578E-25
1.0575E-06,1.9912E-26,3.4351E-25
1.0580E-06,1.9912E-26,3.4123E-25
1.0585E-06,1.9912E-26,3.3895E-25
1.0590E-06,1.9666E-26,3.3622E-25
1.0595E-06,1.8528E-26,3.3338E-25
1.0600E-06,1.7389E-26,3.3053E-25
1.0605E-06,1.6251E-26,3.2769E-25
1.0610E-06,1.5113E-26,3.2497E-25
1.0615E-06,1.3975E-26,3.2307E-25
1.0620E-06,1.2836E-26,3.2117E-25
1.0625E-06,1.1698E-26,3.1928E-25
1.0630E-06,1.0560E-26,3.1738E-25
1.0635E-06,9.4215E-27,3.1548E-25
1.0640E-06,8.2832E-27,3.1358E-25
1.0645E-06,7.1449E-27,3.1172E-25
1.0650E-06,6.6372E-27,3.1010E-25
1.0655E-06,6.6372E-27,3.0847E-25
1.0660E-06,6.6372E-27,3.0685E-25
1.0665E-06,6.6372E-27,3.0522E-25
1.0670E-06,6.6372E-27,3.0359E-25
1.0675E-06,6.6372E-27,3.0197E-25
1.0680E-06,6.6372E-27,3.0034E-25
1.0685E-06,6.6372E-27,2.9872E-25
1.0690E-06,6.6372E-27,2.9646E-25
1.0695E-06,6.6372E-27,2.9418E-25
1.0700E-06,6.6372E-27,2.9190E-25
1.0705E-06,6.6372E-27,2.8963E-25
1.0710E-06,6.6372E-27,2.8735E-25
1.0715E-06,6.6372E-27,2.8513E-25
1.0720E-06,6.6372E-27,2.8323E-25
1.0725E-06,6.6372E-27,2.8133E-25
1.0730E-06,6.6372E-27,2.7944E-25
1.0735E-06,6.6372E-27,2.7754E-25
1.0740E-06,6.6372E-27,2.7564E-25
1.0745E-06,6.6372E-27,2.7374E-25
1.0750E-06,6.6372E-27,2.7189E-25
1.0755E-06,6.6372E-27,2.7026E-25
1.0760E-06,6.6372E-27,2.6863E-25
1.0765E-06,6.6372E-27,2.6701E-25
1.0770E-06,6.6372E-27,2.6538E-25
1.0775E-06,6.6372E-27,2.6376E-25
1.0780E-06,6.6372E-27,2.6213E-25
1.0785E-06,6.6372E-27,2.6050E-25
1.0790E-06,6.6372E-27,2.5888E-25
1.0795E-06,6.6372E-27,2.5605E-25
1.0800E-06,6.6372E-27,2.5321E-25
1.0805E-06,6.6372E-27,2.5036E-25
1.0810E-06,6.6372E-27,2.4752E-25
1.0815E-06,6.6372E-27,2.4467E-25
1.0820E-06,6.6372E-27,2.4183E-25
1.0825E-06,6.6372E-27,2.3898E-25
1.0830E-06,6.6372E-27,2.3613E-25
1.0835E-06,6.6372E-27,2.3329E-25
1.0840E-06,6.6372E-27,2.3124E-25
1.0845E-06,6.6372E-27,2.2961E-25
1.0850E-06,6.6372E-27,2.2799E-25
1.0855E-06,6.6372E-27,2.2636E-25
1.0860E-06,6.6372E-27,2.2473E-25
1.0865E-06,6.6372E-27,2.2311E-25
1.0870E-06,6.6372E-27,2.2148E-25
1.0875E-06,6.6372E-27,2.1986E-25
1.0880E-06,6.6372E-27,2.1823E-25
1.0885E-06,6.6372E-27,2.1660E-25
1.0890E-06,6.6372E-27,2.1498E-25
1.0895E-06,6.6372E-27,2.1335E-25
1.0900E-06,6.6372E-27,2.1173E-25
1.0905E-06,6.6372E-27,2.1010E-25
1.0910E-06,6.6372E-27,2.0847E-25
1.0915E-06,6.6372E-27,2.0685E-25
1.0920E-06,6.6372E-27,2.0513E-25
1.0925E-06,6.6372E-27,2.0324E-25
1.0930E-06,6.6372E-27,2.0134E-25
1.0935E-06,6.6372E-27,1.9944E-25
1.0940E-06,6.6372E-27,1.9754E-25
1.0945E-06,6.6372E-27,1.9565E-25
1.0950E-06,6.6372E-27,1.9375E-25
1.0955E-06,6.6372E-27,1.9194E-25
1.0960E-06,6.6372E-27,1.9032E-25
1.0965E-06,6.6372E-27,1.8869E-25
1.0970E-06,6.6372E-27,1.8706E-25
1.0975E-06,6.6372E-27,1.8544E-25
1.0980E-06,6.6372E-27,1.8381E-25
1.0985E-06,6.6372E-27,1.8219E-25
1.0990E-06,6.6372E-27,1.8056E-25
1.0995E-06,6.6372E-27,1.7893E-25
1.1000E-06,6.6372E-27,1.7731E-25
1.1005E-06,6.6372E-27,1.7568E-25
1.1010E-06,6.6372E-27,1.7405E-25
1.1015E-06,6.6372E-27,1.7243E-25
1.1020E-06,6.6372E-27,1.7080E-25
1.1025E-06,6.6372E-27,1.6918E-25
1.1030E-06,6.6372E-27,1.6755E-25
1.1035E-06,6.6372E-27,1.6592E-25
1.1040E-06,6.6372E-27,1.6403E-25
1.1045E-06,6.6372E-27,1.6213E-25
1.1050E-06,6.6372E-27,1.6023E-25
1.1055E-06,6.6372E-27,1.5834E-25
1.1060E-06,6.6372E-27,1.5644E-25
1.1065E-06,6.6372E-27,1.5454E-25
1.1070E-06,6.6372E-27,1.5264E-25
1.1075E-06,6.6372E-27,1.5037E-25
1.1080E-06,6.6372E-27,1.4809E-25
1.1085E-06,6.6372E-27,1.4581E-25
1.1090E-06,6.6372E-27,1.4354E-25
1.1095E-06,6.6372E-27,1.4126E-25
1.1100E-06,6.6372E-27,1.3905E-25
1.1105E-06,6.6372E-27,1.3715E-25
1.1110E-06,6.6372E-27,1.3525E-25
1.1115E-06,6.6372E-27,1.3336E-25
1.1120E-06,6.6372E-27,1.3146E-25
1.1125E-06,6.6372E-27,1.2956E-25
1.1130E-06,6.6372E-27,1.2767E-25
1.1135E-06,6.6372E-27,1.2582E-25
1.1140E-06,6.6372E-27,1.2419E-25
1.1145E-06,6.6372E-27,1.2256E-25
1.1150E-06,6.6372E-27,1.2094E-25
1.1155E-06,6.6372E-27,1.1931E-25
1.1160E-06,6.6372E-27,1.1769E-25
1.1165E-06,6.6372E-27,1.1606E-25
1.1170E-06,6.6372E-27,1.1443E-25
1.1175E-06,6.6372E-27,1.1281E-25
1.1180E-06,6.6372E-27,1.1118E-25
1.1185E-06,6.6372E-27,1.0956E-25
1.1190E-06,6.6372E-27,1.0793E-25
1.1195E-06,6.6372E-27,1.0630E-25
1.1200E-06,6.6372E-27,1.0468E-25
1.1205E-06,6.6372E-27,1.0305E-25
1.1210E-06,6.6372E-27,1.0143E-25
1.1215E-06,6.6372E-27,9.9799E-26
1.1220E-06,6.6372E-27,9.8346E-26
1.1225E-06,6.6372E-27,9.6923E-26
1.1230E-06,6.6372E-27,9.5501E-26
1.1235E-06,6.6372E-27,9.4078E-26
1.1240E-06,6.6372E-27,9.2655E-26
1.1245E-06,6.6372E-27,9.1232E-26
1.1250E-06,6.6372E-27,8.9809E-26
1.1255E-06,6.6372E-27,8.8386E-26
1.1260E-06,6.6372E-27,8.6964E-26
1.1265E-06,6.6372E-27,8.5541E-26
1.1270E-06,6.6372E-27,8.4118E-26
1.1275E-06,6.6372E-27,8.2695E-26
1.1280E-06,6.6372E-27,8.1272E-26
1.1285E-06,6.6372E-27,7.9849E-26
1.1290E-06,6.6372E-27,7.8426E-26
1.1295E-06,6.6372E-27,7.7004E-26
1.1300E-06,6.6372E-27,7.5581E-26
1.1305E-06,6.6372E-27,7.4158E-26
1.1310E-06,6.6372E-27,7.2790E-26
1.1315E-06,6.6372E-27,7.1652E-26
1.1320E-06,6.6372E-27,7.0513E-26
1.1325E-06,6.6372E-27,6.9375E-26
1.1330E-06,6.6372E-27,6.8237E-26
1.1335E-06,6.6372E-27,6.7098E-26
1.1340E-06,6.6372E-27,6.5960E-26
1.1345E-06,6.6372E-27,6.4822E-26
1.1350E-06,6.6372E-27,6.3684E-26
1.1355E-06,6.6372E-27,6.2545E-26
1.1360E-06,6.6372E-27,6.1407E-26
1.1365E-06,6.6372E-27,6.0269E-26

File: beamtools/resourses/nufern_ix_crosssections.csv (part 2 of 2)
Part Number: FUD-7229 (LMA-YDF-20/400-IX Optical Fiber),,
Yb absorption and emission Cross-Sections for Gen IX glass,,
m,m^2,m^2
wavelength,absorption,emission
9.9020E-07,1.9200E-25,3.8400E-25
9.9040E-07,1.9100E-25,3.8500E-25
9.9060E-07,1.8800E-25,3.8200E-25
9.9080E-07,1.8600E-25,3.8300E-25
9.9100E-07,1.8300E-25,3.8000E-25
9.9120E-07,1.8000E-25,3.7800E-25
9.9140E-07,1.7700E-25,3.7500E-25
9.9160E-07,1.7400E-25,3.7200E-25
9.9180E-07,1.7400E-25,3.7600E-25
9.9200E-07,1.7100E-25,3.7300E-25
9.9220E-07,1.6800E-25,3.7000E-25
9.9240E-07,1.6600E-25,3.7000E-25
9.9260E-07,1.6500E-25,3.7000E-25
9.9280E-07,1.6300E-25,3.7000E-25
9.9300E-07,1.6100E-25,3.7100E-25
9.9320E-07,1.5800E-25,3.6700E-25
9.9340E-07,1.5800E-25,3.7100E-25
9.9360E-07,1.5500E-25,3.6700E-25
9.9380E-07,1.5400E-25,3.6700E-25
9.9400E-07,1.5200E-25,3.6700E-25
9.9420E-07,1.4900E-25,3.6300E-25
9.9440E-07,1.4900E-25,3.6700E-25
9.9460E-07,1.4800E-25,3.6700E-25
9.9480E-07,1.4600E-25,3.6600E-25
9.9500E-07,1.4400E-25,3.6600E-25
9.9520E-07,1.4400E-25,3.7000E-25
9.9540E-07,1.4100E-25,3.6500E-25
9.9560E-07,1.4100E-25,3.6900E-25
9.9580E-07,1.4000E-25,3.6900E-25
9.9600E-07,1.4000E-25,3.7200E-25
9.9620E-07,1.3700E-25,3.6800E-25
9.9640E-07,1.3700E-25,3.7100E-25
9.9660E-07,1.3500E-25,3.7100E-25
9.9680E-07,1.3400E-25,3.7000E-25
9.9700E-07,1.3400E-25,3.7400E-25
9.9720E-07,1.3000E-25,3.6900E-25
9.9740E-07,1.3000E-25,3.7200E-25
9.9760E-07,1.3000E-25,3.7600E-25
9.9780E-07,1.3000E-25,3.8000E-25
9.9800E-07,1.2900E-25,3.7900E-25
9.9820E-07,1.2700E-25,3.7800E-25
9.9840E-07,1.2600E-25,3.7700E-25
9.9860E-07,1.2600E-25,3.8100E-25
9.9880E-07,1.2400E-25,3.8000E-25
9.9900E-07,1.2400E-25,3.8400E-25
9.9920E-07,1.2400E-25,3.8800E-25
9.9940E-07,1.2300E-25,3.8700E-25
9.9960E-07,1.2300E-25,3.9100E-25
9.9980E-07,1.2100E-25,3.8900E-25
1.0000E-06,1.2100E-25,3.9300E-25
1.0002E-06,1.2000E-25,3.9200E-25
1.0004E-06,1.2000E-25,3.9600E-25
1.0006E-06,1.1800E-25,3.9500E-25
1.0008E-06,1.1800E-25,3.9900E-25
1.0010E-06,1.1800E-25,4.0200E-25
1.0012E-06,1.1800E-25,4.0600E-25
1.0014E-06,1.1500E-25,4.0000E-25
1.0016E-06,1.1500E-25,4.0400E-25
1.0018E-06,1.1300E-25,4.0200E-25
1.0020E-06,1.1300E-25,4.0600E-25
1.0022E-06,1.1300E-25,4.1000E-25
1.0024E-06,1.1300E-25,4.1400E-25
1.0026E-06,1.1300E-25,4.1800E-25
1.0028E-06,1.1300E-25,4.2200E-25
1.0030E-06,1.1200E-25,4.2100E-25
1.0032E-06,1.1200E-25,4.2500E-25
1.0034E-06,1.1000E-25,4.2300E-25
1.0036E-06,1.1000E-25,4.2700E-25
1.0038E-06,1.1000E-25,4.3100E-25
1.0040E-06,1.1000E-25,4.3500E-25
1.0042E-06,1.1000E-25,4.4000E-25
1.0044E-06,1.0900E-25,4.3800E-25
1.0046E-06,1.0900E-25,4.4200E-25
1.0048E-06,1.0700E-25,4.4000E-25
1.0050E-06,1.0700E-25,4.4400E-25
1.0052E-06,1.0700E-25,4.4900E-25
1.0054E-06,1.0700E-25,4.5300E-25
1.0056E-06,1.0700E-25,4.5800E-25
1.0058E-06,1.0600E-25,4.5500E-25
1.0060E-06,1.0700E-25,4.6600E-25
1.0062E-06,1.0700E-25,4.7100E-25
1.0064E-06,1.0400E-25,4.6200E-25
1.0066E-06,1.0600E-25,4.7300E-25
1.0068E-06,1.0400E-25,4.7100E-25
1.0070E-06,1.0400E-25,4.7600E-25
1.0072E-06,1.0400E-25,4.8000E-25
1.0074E-06,1.0400E-25,4.8500E-25
1.0076E-06,1.0400E-25,4.9000E-25
1.0078E-06,1.0300E-25,4.8700E-25
1.0080E-06,1.0300E-25,4.9200E-25
1.0082E-06,1.0100E-25,4.8900E-25
1.0084E-06,1.0100E-25,4.9400E-25
1.0086E-06,1.0100E-25,4.9900E-25
1.0088E-06,1.0100E-25,5.0300E-25
1.0090E-06,1.0100E-25,5.0800E-25
1.0092E-06,1.0100E-25,5.1300E-25
1.0094E-06,1.0100E-25,5.1800E-25
1.0096E-06,1.0100E-25,5.2300E-25
1.0098E-06,1.0000E-25,5.2000E-25
1.0100E-06,1.0000E-25,5.2500E-25
1.0102E-06,9.8000E-26,5.2200E-25
1.0104E-06,1.0000E-25,5.3500E-25
1.0106E-06,9.8000E-26,5.3200E-25
1.0108E-06,9.8000E-26,5.3700E-25
1.0110E-06,9.8000E-26,5.4200E-25
1.0112E-06,9.8000E-26,5.4800E-25
1.0114E-06,9.8000E-26,5.5300E-25
1.0116E-06,9.8000E-26,5.5800E-25
1.0118E-06,9.8000E-26,5.6400E-25
1.0120E-06,9.8000E-26,5.6900E-25
1.0122E-06,9.8000E-26,5.7500E-25
1.0124E-06,9.6000E-26,5.7100E-25
1.0126E-06,9.5000E-26,5.6700E-25
1.0128E-06,9.6000E-26,5.8200E-25
1.0130E-06,9.6000E-26,5.8800E-25
1.0132E-06,9.5000E-26,5.8400E-25
1.0134E-06,9.5000E-26,5.8900E-25
1.0136E-06,9.5000E-26,5.9500E-25
1.0138E-06,9.5000E-26,6.0100E-25
1.0140E-06,9.5000E-26,6.0700E-25
1.0142E-06,9.5000E-26,6.1200E-25
1.0144E-06,9.2000E-26,5.9800E-25
1.0146E-06,9.2000E-26,6.0400E-25
1.0148E-06,9.2000E-26,6.1000E-25
1.0150E-06,9.2000E-26,6.1500E-25
1.0152E-06,9.2000E-26,6.2100E-25
1.0154E-06,9.2000E-26,6.2700E-25
1.0156E-06,9.2000E-26,6.3300E-25
1.0158E-06,9.0000E-26,6.2900E-25
1.0160E-06,9.0000E-26,6.3500E-25
1.0162E-06,9.0000E-26,6.4100E-25
1.0164E-06,8.9000E-26,6.3600E-25
1.0166E-06,8.9000E-26,6.4200E-25
1.0168E-06,8.9000E-26,6.4800E-25
1.0170E-06,8.9000E-26,6.5400E-25
1.0172E-06,8.7000E-26,6.4900E-25
1.0174E-06,8.7000E-26,6.5500E-25
1.0176E-06,8.7000E-26,6.6100E-25
1.0178E-06,8.6000E-26,6.5600E-25
1.0180E-06,8.6000E-26,6.6200E-25
1.0182E-06,8.6000E-26,6.6800E-25
1.0184E-06,8.4000E-26,6.6200E-25
1.0186E-06,8.4000E-26,6.6900E-25
1.0188E-06,8.6000E-26,6.8700E-25
1.0190E-06,8.4000E-26,6.8100E-25
1.0192E-06,8.2000E-26,6.7500E-25
1.0194E-06,8.2000E-26,6.8200E-25
1.0196E-06,8.2000E-26,6.8800E-25
1.0198E-06,8.2000E-26,6.9500E-25
1.0200E-06,8.2000E-26,7.0100E-25
1.0202E-06,8.1000E-26,6.9500E-25
1.0204E-06,8.1000E-26,7.0100E-25
1.0206E-06,7.9000E-26,6.9400E-25
1.0208E-06,7.9000E-26,7.0100E-25
1.0210E-06,7.9000E-26,7.0700E-25
1.0212E-06,7.8000E-26,7.0000E-25
1.0214E-06,7.8000E-26,7.0700E-25
1.0216E-06,7.6000E-26,6.9900E-25
1.0218E-06,7.6000E-26,7.0600E-25
1.0220E-06,7.6000E-26,7.1300E-25
1.0222E-06,7.6000E-26,7.1900E-25
1.0224E-06,7.5000E-26,7.1100E-25
1.0226E-06,7.5000E-26,7.1800E-25
1.0228E-06,7.3000E-26,7.1000E-25
1.0230E-06,7.3000E-26,7.1700E-25
1.0232E-06,7.3000E-26,7.2300E-25
1.0234E-06,7.3000E-26,7.3000E-25
1.0236E-06,7.2000E-26,7.2100E-25
1.0238E-06,7.2000E-26,7.2800E-25
1.0240E-06,7.0000E-26,7.1900E-25
1.0242E-06,7.0000E-26,7.2600E-25
1.0244E-06,7.0000E-26,7.3300E-25
1.0246E-06,7.0000E-26,7.4000E-25
1.0248E-06,6.7000E-26,7.1400E-25
1.0250E-06,6.7000E-26,7.2000E-25
1.0252E-06,6.7000E-26,7.2700E-25
1.0254E-06,6.7000E-26,7.3400E-25
1.0256E-06,6.7000E-26,7.4100E-25
1.0258E-06,6.5000E-26,7.3100E-25
1.0260E-06,6.4000E-26,7.2000E-25
1.0262E-06,6.4000E-26,7.2700E-25
1.0264E-06,6.4000E-26,7.3300E-25
1.0266E-06,6.4000E-26,7.4000E-25
1.0268E-06,6.2000E-26,7.2900E-25
1.0270E-06,6.2000E-26,7.3600E-25
1.0272E-06,6.1000E-26,7.2400E-25
1.0274E-06,6.1000E-26,7.3100E-25
1.0276E-06,6.1000E-26,7.3800E-25
1.0278E-06,5.9000E-26,7.2600E-25
1.0280E-06,5.9000E-26,7.3300E-25
1.0282E-06,5.8000E-26,7.2000E-25
1.0284E-06,5.8000E-26,7.2700E-25
1.0286E-06,5.8000E-26,7.3400E-25
1.0288E-06,5.8000E-26,7.4100E-25
1.0290E-06,5.6000E-26,7.2700E-25
1.0292E-06,5.6000E-26,7.3400E-25
1.0294E-06,5.5000E-26,7.2100E-25
1.0296E-06,5.5000E-26,7.2700E-25
1.0298E-06,5.5000E-26,7.3400E-25
1.0300E-06,5.5000E-26,7.4100E-25
1.0302E-06,5.2000E-26,7.1700E-25
1.0304E-06,5.2000E-26,7.1500E-25
1.0306E-06,5.1000E-26,7.1400E-25
1.0308E-06,5.0000E-26,7.1100E-25
1.0310E-06,5.0000E-26,7.0800E-25
1.0312E-06,4.9000E-26,7.0600E-25
1.0314E-06,4.9000E-26,7.0300E-25
1.0316E-06,4.8000E-26,7.0100E-25
1.0318E-06,4.7000E-26,6.9800E-25
1.0320E-06,4.7000E-26,6.9500E-25
1.0322E-06,4.6000E-26,6.9100E-25
1.0324E-06,4.5000E-26,6.8900E-25
1.0326E-06,4.5000E-26,6.8600E-25
1.0328E-06,4.4000E-26,6.8400E-25
1.0330E-06,4.4000E-26,6.8300E-25
1.0332E-06,4.3000E-26,6.8000E-25
1.0334E-06,4.3000E-26,6.7800E-25
1.0336E-06,4.2000E-26,6.7600E-25
1.0338E-06,4.2000E-26,6.7400E-25
1.0340E-06,4.1000E-26,6.7200E-25
1.0342E-06,4.1000E-26,6.6900E-25
1.0344E-06,4.0000E-26,6.6700E-25
1.0346E-06,4.0000E-26,6.6500E-25
1.0348E-06,3.9000E-26,6.6300E-25
1.0350E-06,3.9000E-26,6.6100E-25
1.0352E-06,3.8000E-26,6.5900E-25
1.0354E-06,3.8000E-26,6.5700E-25
1.0356E-06,3.7000E-26,6.5400E-25
1.0358E-06,3.7000E-26,6.5100E-25
1.0360E-06,3.6000E-26,6.4900E-25
1.0362E-06,3.6000E-26,6.4700E-25
1.0364E-06,3.5000E-26,6.4500E-25
1.0366E-06,3.5000E-26,6.4300E-25
1.0368E-06,3.5000E-26,6.4000E-25
1.0370E-06,3.4000E-26,6.3800E-25
1.0372E-06,3.4000E-26,6.3500E-25
1.0374E-06,3.3000E-26,6.3200E-25
1.0376E-06,3.3000E-26,6.3000E-25
1.0378E-06,3.2000E-26,6.2700E-25
1.0380E-06,3.2000E-26,6.2500E-25
1.0382E-06,3.1000E-26,6.2200E-25
1.0384E-06,3.1000E-26,6.2000E-25
1.0386E-06,3.1000E-26,6.1700E-25
1.0388E-06,3.0000E-26,6.1500E-25
1.0390E-06,3.0000E-26,6.1200E-25
1.0392E-06,2.9000E-26,6.1000E-25
1.0394E-06,2.9000E-26,6.0700E-25
1.0396E-06,2.9000E-26,6.0500E-25
1.0398E-06,2.8000E-26,6.0200E-25
1.0400E-06,2.8000E-26,6.0000E-25
1.0402E-06,2.8000E-26,5.9700E-25
1.0404E-06,2.7000E-26,5.9500E-25
1.0406E-06,2.7000E-26,5.9200E-25
1.0408E-06,2.6000E-26,5.9000E-25
1.0410E-06,2.6000E-26,5.8700E-25
1.0412E-06,2.6000E-26,5.8500E-25
1.0414E-06,2.5000E-26,5.8200E-25
1.0416E-06,2.5000E-26,5.7900E-25
1.0418E-06,2.5000E-26,5.7600E-25
1.0420E-06,2.4000E-26,5.7300E-25
1.0422E-06,2.4000E-26,5.7100E-25
1.0424E-06,2.4000E-26,5.6800E-25
1.0426E-06,2.3000E-26,5.6500E-25
1.0428E-06,2.3000E-26,5.6200E-25
1.0430E-06,2.3000E-26,5.5900E-25
1.0432E-06,2.2000E-26,5.5700E-25
1.0434E-06,2.2000E-26,5.5400E-25
1.0436E-06,2.2000E-26,5.5100E-25
1.0438E-06,2.1000E-26,5.4700E-25
1.0440E-06,2.1000E-26,5.4500E-25
1.0442E-06,2.1000E-26,5.4200E-25
1.0444E-06,2.1000E-26,5.3900E-25
1.0446E-06,2.0000E-26,5.3700E-25
1.0448E-06,2.0000E-26,5.3400E-25
1.0450E-06,2.0000E-26,5.3100E-25
1.0452E-06,1.9000E-26,5.2900E-25
1.0454E-06,1.9000E-26,5.2600E-25
1.0456E-06,1.9000E-26,5.2300E-25
1.0458E-06,1.9000E-26,5.2100E-25
1.0460E-06,1.8000E-26,5.1800E-25
1.0462E-06,1.8000E-26,5.1600E-25
1.0464E-06,1.8000E-26,5.1300E-25
1.0466E-06,1.8000E-26,5.1100E-25
1.0468E-06,1.7000E-26,5.0900E-25
1.0470E-06,1.7000E-26,5.0600E-25
1.0472E-06,1.7000E-26,5.0300E-25
1.0474E-06,1.7000E-26,5.0100E-25
1.0476E-06,1.6000E-26,4.9900E-25
1.0478E-06,1.6000E-26,4.9700E-25
1.0480E-06,1.6000E-26,4.9400E-25
1.0482E-06,1.6000E-26,4.9200E-25
1.0484E-06,1.6000E-26,4.9000E-25
1.0486E-06,1.5000E-26,4.8800E-25
1.0488E-06,1.5000E-26,4.8600E-25
1.0490E-06,1.5000E-26,4.8300E-25
1.0492E-06,1.5000E-26,4.8100E-25
1.0494E-06,1.5000E-26,4.7800E-25
1.0496E-06,1.4000E-26,4.7600E-25
1.0498E-06,1.4000E-26,4.7300E-25
1.0500E-06,1.4000E-26,4.7100E-25
1.0502E-06,1.4000E-26,4.7500E-25
1.0504E-06,1.4000E-26,4.7300E-25
1.0506E-06,1.4000E-26,4.7100E-25
1.0508E-06,1.3000E-26,4.6900E-25
1.0510E-06,1.3000E-26,4.6800E-25
1.0512E-06,1.3000E-26,4.6600E-25
1.0514E-06,1.3000E-26,4.6400E-25
1.0516E-06,1.3000E-26,4.6200E-25
1.0518E-06,1.3000E-26,4.6000E-25
1.0520E-06,1.2000E-26,4.5900E-25
1.0522E-06,1.2000E-26,4.5700E-25
1.0524E-06,1.2000E-26,4.5500E-25
1.0526E-06,1.2000E-26,4.5400E-25
1.0528E-06,1.2000E-26,4.5200E-25
1.0530E-06,1.2000E-26,4.5100E-25
1.0532E-06,1.2000E-26,4.4900E-25
1.0534E-06,1.1000E-26,4.4800E-25
1.0536E-06,1.1000E-26,4.4600E-25
1.0538E-06,1.1000E-26,4.4500E-25
1.0540E-06,1.1000E-26,4.4400E-25
1.0542E-06,1.1000E-26,4.4200E-25
1.0544E-06,1.1000E-26,4.4100E-25
1.0546E-06,1.1000E-26,4.4000E-25
1.0548E-06,1.1000E-26,4.3800E-25
1.0550E-06,1.0000E-26,4.3700E-25
1.0552E-06,1.0000E-26,4.3600E-25
1.0554E-06,1.0000E-26,4.3500E-25
1.0556E-06,1.0000E-26,4.3400E-25
1.0558E-06,1.0000E-26,4.3200E-25
1.0560E-06,1.0000E-26,4.3100E-25
1.0562E-06,1.0000E-26,4.3000E-25
1.0564E-06,1.0000E-26,4.2900E-25
1.0566E-06,9.0000E-27,4.2800E-25
1.0568E-06,9.0000E-27,4.2700E-25
1.0570E-06,9.0000E-27,4.2600E-25
1.0572E-06,9.0000E-27,4.2500E-25
1.0574E-06,9.0000E-27,4.2400E-25
1.0576E-06,9.0000E-27,4.2300E-25
1.0578E-06,9.0000E-27,4.2200E-25
1.0580E-06,9.0000E-27,4.2100E-25
1.0582E-06,9.0000E-27,4.2000E-25
1.0584E-06,9.0000E-27,4.2000E-25
1.0586E-06,9.0000E-27,4.1900E-25
1.0588E-06,8.0000E-27,4.1800E-25
1.0590E-06,8.0000E-27,4.1700E-25
1.0592E-06,8.0000E-27,4.1600E-25
1.0594E-06,8.0000E-27,4.1600E-25
1.0596E-06,8.0000E-27,4.1500E-25
1.0598E-06,8.0000E-27,4.1400E-25
1.0600E-06,8.0000E-27,4.1400E-25
1.0602E-06,8.0000E-27,4.1300E-25
1.0604E-06,8.0000E-27,4.1300E-25
1.0606E-06,8.0000E-27,4.1300E-25
1.0608E-06,8.0000E-27,4.1300E-25
1.0610E-06,8.0000E-27,4.1200E-25
1.0612E-06,7.0000E-27,4.1200E-25
1.0614E-06,7.0000E-27,4.1200E-25
1.0616E-06,7.0000E-27,4.1100E-25
1.0618E-06,7.0000E-27,4.1100E-25
1.0620E-06,7.0000E-27,4.1000E-25
1.0622E-06,7.0000E-27,4.1000E-25
1.0624E-06,7.0000E-27,4.0900E-25
1.0626E-06,7.0000E-27,4.0900E-25
1.0628E-06,7.0000E-27,4.0800E-25
1.0630E-06,7.0000E-27,4.0800E-25
1.0632E-06,7.0000E-27,4.0700E-25
1.0634E-06,7.0000E-27,4.0700E-25
1.0636E-06,7.0000E-27,4.0600E-25
1.0638E-06,7.0000E-27,4.0600E-25
1.0640E-06,7.0000E-27,4.0500E-25
1.0642E-06,6.0000E-27,4.0500E-25
1.0644E-06,6.0000E-27,4.0400E-25
1.0646E-06,6.0000E-27,4.0300E-25
1.0648E-06,6.0000E-27,4.0200E-25
1.0650E-06,6.0000E-27,4.0100E-25
1.0652E-06,6.0000E-27,4.0100E-25
1.0654E-06,6.0000E-27,4.0100E-25
1.0656E-06,6.0000E-27,4.0100E-25
1.0658E-06,6.0000E-27,4.0000E-25
1.0660E-06,6.0000E-27,4.0000E-25
1.0662E-06,6.0000E-27,3.9900E-25
1.0664E-06,6.0000E-27,3.9800E-25
1.0666E-06,6.0000E-27,3.9800E-25
1.0668E-06,6.0000E-27,3.9700E-25
1.0670E-06,6.0000E-27,3.9700E-25
1.0672E-06,6.0000E-27,3.9700E-25
1.0674E-06,5.0000E-27,3.9600E-25
1.0676E-06,5.0000E-27,3.9500E-25
1.0678E-06,5.0000E-27,3.9500E-25
1.0680E-06,5.0000E-27,3.9500E-25
1.0682E-06,5.0000E-27,3.9400E-25
1.0684E-06,5.0000E-27,3.9300E-25
1.0686E-06,5.0000E-27,3.9100E-25
1.0688E-06,5.0000E-27,3.9000E-25
1.0690E-06,5.0000E-27,3.8900E-25
1.0692E-06,5.0000E-27,3.8800E-25
1.0694E-06,5.0000E-27,3.8700E-25
1.0696E-06,5.0000E-27,3.8600E-25
1.0698E-06,5.0000E-27,3.8500E-25
1.0700E-06,5.0000E-27,3.8500E-25
1.0702E-06,5.0000E-27,3.8400E-25
1.0704E-06,5.0000E-27,3.8300E-25
1.0706E-06,5.0000E-27,3.8200E-25
1.0708E-06,5.0000E-27,3.8200E-25
1.0710E-06,5.0000E-27,3.8100E-25
1.0712E-06,4.0000E-27,3.8000E-25
1.0714E-06,4.0000E-27,3.8000E-25
1.0716E-06,4.0000E-27,3.7900E-25
1.0718E-06,4.0000E-27,3.7800E-25
1.0720E-06,4.0000E-27,3.7700E-25
1.0722E-06,4.0000E-27,3.7700E-25
1.0724E-06,4.0000E-27,3.7800E-25
1.0726E-06,4.0000E-27,3.7800E-25
1.0728E-06,4.0000E-27,3.7900E-25
1.0730E-06,4.0000E-27,3.7900E-25
1.0732E-06,4.0000E-27,3.7800E-25
1.0734E-06,4.0000E-27,3.7800E-25
1.0736E-06,4.0000E-27,3.7700E-25
1.0738E-06,4.0000E-27,3.7700E-25
1.0740E-06,4.0000E-27,3.7600E-25
1.0742E-06,4.0000E-27,3.7600E-25
1.0744E-06,4.0000E-27,3.7600E-25
1.0746E-06,4.0000E-27,3.7500E-25
1.0748E-06,4.0000E-27,3.7500E-25
1.0750E-06,4.0000E-27,3.7400E-25
1.0752E-06,4.0000E-27,3.7200E-25
1.0754E-06,4.0000E-27,3.7100E-25
1.0756E-06,4.0000E-27,3.7000E-25
1.0758E-06,4.0000E-27,3.6900E-25
1.0760E-06,4.0000E-27,3.6800E-25
1.0762E-06,3.0000E-27,3.6700E-25
1.0764E-06,3.0000E-27,3.6500E-25
1.0766E-06,3.0000E-27,3.6400E-25
1.0768E-06,3.0000E-27,3.6300E-25
1.0770E-06,3.0000E-27,3.6100E-25
1.0772E-06,3.0000E-27,3.6000E-25
1.0774E-06,3.0000E-27,3.6000E-25
1.0776E-06,3.0000E-27,3.5800E-25
1.0778E-06,3.0000E-27,3.5600E-25
1.0780E-06,3.0000E-27,3.5500E-25
1.0782E-06,3.0000E-27,3.5300E-25
1.0784E-06,3.0000E-27,3.5100E-25
1.0786E-06,3.0000E-27,3.4900E-25
1.0788E-06,3.0000E-27,3.4900E-25
1.0790E-06,3.0000E-27,3.4700E-25
1.0792E-06,3.0000E-27,3.4700E-25
1.0794E-06,3.0000E-27,3.4600E-25
1.0796E-06,3.0000E-27,3.4400E-25
1.0798E-06,3.0000E-27,3.4200E-25
1.0800E-06,3.0000E-27,3.4000E-25
1.0802E-06,3.0000E-27,3.3900E-25
1.0804E-06,3.0000E-27,3.3600E-25
1.0806E-06,3.0000E-27,3.3300E-25
1.0808E-06,3.0000E-27,3.3100E-25
1.0810E-06,3.0000E-27,3.2800E-25
1.0812E-06,3.0000E-27,3.2500E-25
1.0814E-06,2.0000E-27,3.2300E-25
1.0816E-06,2.0000E-27,3.2000E-25
1.0818E-06,2.0000E-27,3.1700E-25
1.0820E-06,2.0000E-27,3.1500E-25
1.0822E-06,2.0000E-27,3.1300E-25
1.0824E-06,2.0000E-27,3.1000E-25
1.0826E-06,2.0000E-27,3.0700E-25
1.0828E-06,2.0000E-27,3.0500E-25
1.0830E-06,2.0000E-27,3.0200E-25
1.0832E-06,2.0000E-27,3.0000E-25
1.0834E-06,2.0000E-27,2.9800E-25
1.0836E-06,2.0000E-27,2.9600E-25
1.0838E-06,2.0000E-27,2.9300E-25
1.0840E-06,2.0000E-27,2.9100E-25
1.0842E-06,2.0000E-27,2.8900E-25
1.0844E-06,2.0000E-27,2.8600E-25
1.0846E-06,2.0000E-27,2.8400E-25
1.0848E-06,2.0000E-27,2.8200E-25
1.0850E-06,2.0000E-27,2.8100E-25
1.0852E-06,2.0000E-27,2.8000E-25
1.0854E-06,2.0000E-27,2.7700E-25
1.0856E-06,2.0000E-27,2.7600E-25
1.0858E-06,2.0000E-27,2.7500E-25
1.0860E-06,2.0000E-27,2.7300E-25
1.0862E-06,2.0000E-27,2.7100E-25
1.0864E-06,2.0000E-27,2.6900E-25
1.0866E-06,2.0000E-27,2.6700E-25
1.0868E-06,2.0000E-27,2.6400E-25
1.0870E-06,2.0000E-27,2.6200E-25
1.0872E-06,2.0000E-27,2.5900E-25
1.0874E-06,2.0000E-27,2.5500E-25
1.0876E-06,1.0000E-27,2.5300E-25
1.0878E-06,1.0000E-27,2.5200E-25
1.0880E-06,1.0000E-27,2.5100E-25
1.0882E-06,1.0000E-27,2.5000E-25
1.0884E-06,1.0000E-27,2.4900E-25
1.0886E-06,1.0000E-27,2.4800E-25
1.0888E-06,1.0000E-27,2.4700E-25
1.0890E-06,1.0000E-27,2.4500E-25
1.0892E-06,1.0000E-27,2.4400E-25
1.0894E-06,1.0000E-27,2.4300E-25
1.0896E-06,1.0000E-27,2.4100E-25
1.0898E-06,1.0000E-27,2.4100E-25
1.0900E-06,1.0000E-27,2.3800E-25
1.0902E-06,1.0000E-27,2.3600E-25
1.0904E-06,1.0000E-27,2.3300E-25
1.0906E-06,1.0000E-27,2.3200E-25
1.0908E-06,1.0000E-27,2.3100E-25
1.0910E-06,1.0000E-27,2.3000E-25
1.0912E-06,1.0000E-27,2.3100E-25
1.0914E-06,1.0000E-27,2.2900E-25
1.0916E-06,1.0000E-27,2.2800E-25
1.0918E-06,1.0000E-27,2.2500E-25
1.0920E-06,1.0000E-27,2.2300E-25
1.0922E-06,1.0000E-27,2.1800E-25
1.0924E-06,1.0000E-27,2.1600E-25
1.0926E-06,1.0000E-27,2.1300E-25
1.0928E-06,1.0000E-27,2.1200E-25
1.0930E-06,1.0000E-27,2.1000E-25
1.0932E-06,1.0000E-27,2.0600E-25
1.0934E-06,1.0000E-27,2.0200E-25
1.0936E-06,1.0000E-27,1.9800E-25
1.0938E-06,1.0000E-27,1.9400E-25
1.0940E-06,1.0000E-27,1.9000E-25
1.0942E-06,1.0000E-27,1.8700E-25
1.0944E-06,1.0000E-27,1.8600E-25
1.0946E-06,1.0000E-27,1.8400E-25
1.0948E-06,1.0000E-27,1.8300E-25
1.0950E-06,1.0000E-27,1.8000E-25
1.0952E-06,1.0000E-27,1.7700E-25
1.0954E-06,1.0000E-27,1.7400E-25
1.0956E-06,1.0000E-27,1.7100E-25
1.0958E-06,1.0000E-27,1.6700E-25
1.0960E-06,1.0000E-27,1.6400E-25
1.0962E-06,1.0000E-27,1.6100E-25
1.0964E-06,1.0000E-27,1.5700E-25
1.0966E-06,1.0000E-27,1.5400E-25
1.0968E-06,1.0000E-27,1.5200E-25
1.0970E-06,1.0000E-27,1.4600E-25
1.0972E-06,1.0000E-27,1.4300E-25
1.0974E-06,1.0000E-27,1.4200E-25
1.0976E-06,1.0000E-27,1.3800E-25
1.0978E-06,1.0000E-27,1.3500E-25
1.0980E-06,1.0000E-27,1.3200E-25
1.0982E-06,1.0000E-27,1.3200E-25
1.0984E-06,0.0000E+00,1.3100E-25
1.0986E-06,0.0000E+00,1.3000E-25
1.0988E-06,0.0000E+00,1.3100E-25
1.0990E-06,0.0000E+00,1.2900E-25
1.0992E-06,0.0000E+00,1.2600E-25
1.0994E-06,0.0000E+00,1.2200E-25
1.0996E-06,0.0000E+00,1.1900E-25
1.0998E-06,0.0000E+00,1.1700E-25
1.1000E-06,0.0000E+00,1.1800E-25
